Repository: ulyssorok/sentinel

# 👓 Sentinel

### Sentinel brings space data accessibility to mobile, Discord, Slack, and Telegram!

#### Mission: Onboarding the next billion space enthusiasists, regardless of platform and technical expertise restrictions

## 💻 Demo
https://github.com/ulyssorok/sentinel/assets/25058545/3b35318b-e422-459d-8368-784a1ccf0fff

https://github.com/ulyssorok/sentinel/assets/25058545/02a7dd63-e47c-40e7-b0ed-7726194bdda5

## 💡 Inspiration

## ❓ What it does

## 🚧 How we built it

## Pitch

https://www.canva.com/design/DAFwnfmZblk/wz_89bePyPBzx2RaaOoumg/view?utm_content=DAFwnfmZblk&utm_campaign=designshare&utm_medium=link&utm_source=publishsharelink

## The Team

File: demos/NASA Standard 5018.txt (part 1 of 2)
NASA TECHNICAL STANDARD 5018

National Aeronautics and Space Administration
Washington, DC 20546-0001

NASA-STD-5018
w/CHANGE 1:
REVALIDATED
2017-11-27
Approved: 08-12-2011

STRENGTH DESIGN AND VERIFICATION CRITERIA FOR
GLASS, CERAMICS, AND WINDOWS IN
HUMAN SPACE FLIGHT APPLICATIONS

MEASUREMENT SYSTEM IDENTIFICATION:
METRIC/SI (ENGLISH)

APPROVED FOR PUBLIC RELEASE—DISTRIBUTION IS UNLIMITED

NASA-STD-5018 w/CHANGE 1

DOCUMENT HISTORY LOG

Status

Document
Revision

Change
No.

Baseline
1

Approval Date

Description

2011-08-12

Initial Release

2017-11-27

Administrative change:
Revalidated—This NASA
Technical Standard is
revalidated “as-is” pending
revision of the document.

APPROVED FOR PUBLIC RELEASE—DISTRIBUTION IS UNLIMITED
2 of 48

NASA-STD-5018 w/CHANGE 1
FOREWORD
This Standard is published by the National Aeronautics and Space Administration (NASA) to
provide uniform engineering and technical requirements for processes, procedures, practices,
and methods that have been endorsed as standard for NASA programs and projects, including
requirements for selection, application, and design criteria of an item.
This Standard is approved for use by NASA Headquarters and NASA Centers, including
Component Facilities and Technical and Service Support Centers.
This Standard establishes uniform design and development requirements across NASA Centers
for the design of glass and ceramic components that require high structural reliability and
integrity within a human-rated space vehicle, space suit, or habitat. Requirements contained
herein also provide design hazard controls for the unique hazards presented by brittle materials,
including non-structural components, in an enclosed area inhabited by humans. Documenting
these requirements in a NASA Standard allows each NASA program to rely upon an established
set of practices that have a proven heritage and that have evolved from lessons learned across the
spectrum of previous programs and designs.
This Standard was prepared by Johnson Space Center. It has evolved from a series of program
requirements documents implemented by Apollo, the Space Shuttle, and the International Space
Station. This document also benefits greatly from certification and verification experiences
encountered during the development of each of these programs.
Requests for information, corrections, or additions to this Standard should be submitted via
“Feedback” in the NASA Standards and Technical Assistance Tool at http://standards.nasa.gov.

Original Signed By:
_________________________________
Michael G. Ryschkewitsch
NASA Chief Engineer

08-12-2011
_________________
Approval Date

APPROVED FOR PUBLIC RELEASE—DISTRIBUTION IS UNLIMITED
3 of 48

NASA-STD-5018 w/CHANGE 1
TABLE OF CONTENTS
SECTION

PAGE

DOCUMENT HISTORY LOG ..........................................................................
FOREWORD .....................................................................................................
TABLE OF CONTENTS ...................................................................................
LIST OF TABLES .............................................................................................
LIST OF EQUATIONS .....................................................................................

2
3
4
5
5

1.
1.1
1.2
1.3

SCOPE ..............................................................................................
Purpose...............................................................................................
Applicability ......................................................................................
Tailoring.............................................................................................

6
6
6
7

2.
2.1
2.2
2.3
2.4

APPLICABLE DOCUMENTS .......................................................
General ...............................................................................................
Government Documents ....................................................................
Non-Government Documents ............................................................
Order of Precedence...........................................................................

8
8
8
8
8

3.
3.1
3.2

ACRONYMS AND DEFINITIONS ...............................................
Acronyms and Abbreviations ............................................................
Definitions .........................................................................................

10
10
11

4.
4.1
4.2
4.3
4.4
4.5
4.6
4.7
4.8
4.9
4.10
4.11
4.12

REQUIREMENTS...........................................................................
Introduction ........................................................................................
Planning and Reporting .....................................................................
Environments and Loads ...................................................................
Design Factors ...................................................................................
Window Life ......................................................................................
Window Coating Requirements .........................................................
Structural Analysis Requirements .....................................................
Safety and Structural Integrity Assurance Requirements ..................
Manufacturing Requirements ............................................................
Window Maintenance Design Requirements ....................................
Non-Structural Glass..........................................................................
Requirements for Windowpanes, Glass, and Ceramic Structure for
which a Proof Test is not Feasible .....................................................

15
15
15
16
20
21
21
22
26
28
30
31

VERIFICATIONS ...........................................................................
Introduction ........................................................................................
Planning and Reporting .....................................................................

33
33
33

5.
5.1
5.2

32

APPROVED FOR PUBLIC RELEASE—DISTRIBUTION IS UNLIMITED
4 of 48

NASA-STD-5018 w/CHANGE 1
TABLE OF CONTENTS, continued
SECTION
5.3
5.4
5.5
5.6
5.7
5.8
5.9
5.10
5.11
5.12

PAGE

Environments and Loads ...................................................................
Design Factors ...................................................................................
Window Life ......................................................................................
Window Coating Requirements .........................................................
Structural Analysis Requirements .....................................................
Safety and Structural Integrity Assurance Requirements ..................
Manufacturing Requirements ............................................................
Window Maintenance Design Requirements ....................................
Non-Structural Glass..........................................................................
Requirements for Windowpanes, Glass, and Ceramic Structure for
which a Proof Test is not Feasible .....................................................

33
35
36
36
37
40
41
42
44
44

APPENDICES
A
B

Data Item Descriptions ......................................................................
Reference Documents ........................................................................

45
47

LIST OF TABLES
TABLE
1

PAGE
Flaw Growth Analysis Uncertainty Factor Versus Design Life ........

21

LIST OF EQUATIONS
EQUATION
1
2

3

PAGE

Flaw Growth Velocity ......................................................................
Stress
Intensity
............................................................................................................
Static Fatigue Life ..............................................................................

23
23

24

APPROVED FOR PUBLIC RELEASE—DISTRIBUTION IS UNLIMITED
5 of 48

NASA-STD-5018 w/CHANGE 1

STRENGTH DESIGN AND VERIFICATION CRITERIA FOR
GLASS, CERAMICS, AND WINDOWS IN HUMAN SPACE
FLIGHT APPLICATIONS
1.

SCOPE

1.1

Purpose

The purpose of this Standard is to specify the minimum structural design requirements for the
design, development, and verification of windows, glass, and ceramic structure included in
National Aeronautics and Space Administration (NASA) vehicles/elements, habitats, space suits,
all orbital support equipment (OSE), and flight support equipment (FSE). Although this
Standard primarily addresses structural design requirements for glass and ceramics, it also
includes design and verification requirements for non-structural glass and ceramic components.
Optical performance and radiation specifications are not provided in this document.
1.2

Applicability

This Standard is applicable to all human-rated flight vehicle and element hardware, including
orbital replacement units, space suits, OSE, and FSE. The requirements in this Standard also
apply to all human-inhabitable structures built beyond Earth’s surface.
This Standard does not apply to windowpanes made from non-brittle materials, including
plastics. Windowpanes designed with non-brittle materials are to comply with standard
engineering design requirements for primary structure.
Adherence to this document in and of itself does not exempt flight windows, glass, or ceramics
from any safety, fault-tolerance, or hazard control requirements. Any such reduction in
requirements shall be established and approved by the appropriate NASA Technical Authority of
the program invoking this document.
This Standard is approved for use by NASA Headquarters and NASA Centers, including
Component Facilities and Technical and Service Support Centers, and may be cited in contract,
program, and other Agency documents as a technical requirement to ensure the structural
integrity and reliability of human-rated spacecraft. This Standard may also apply to the Jet
Propulsion Laboratory or to contractors, grant recipients, or parties to agreements only to the
extent specified or referenced in their contracts, grants, or agreements.
Requirements are numbered and indicated by the word “shall.” Explanatory or guidance text is
indicated in italics beginning in section 4.

APPROVED FOR PUBLIC RELEASE—DISTRIBUTION IS UNLIMITED
6 of 48

NASA-STD-5018 w/CHANGE 1
1.3

Tailoring

Tailoring of this Standard for application to a specific program or project shall be formally
documented as part of program or project requirements and approved by the Technical
Authority.
WARNING: Significant inherent risks exist with the use of brittle materials, such as glass
and ceramics, in spacecraft, either as structural components or as non-structural
components. The requirements specified in this Standard have been established by decades
of lessons learned in window designs during Apollo, Shuttle, and International Space
Station programs. These requirements guide window and glass/ceramic designs that
ensure the safety of flight. Tailoring of these requirements is not recommended and should
only be accomplished with close consultation with the appropriate knowledgeable NASA
Technical Authority.

APPROVED FOR PUBLIC RELEASE—DISTRIBUTION IS UNLIMITED
7 of 48

NASA-STD-5018 w/CHANGE 1
2.

APPLICABLE DOCUMENTS

2.1

General

The documents listed in this section contain provisions that constitute requirements of this
Standard as cited in the text.
2.1.1 The latest issuances of cited documents shall be used unless specific versions are
designated.
2.1.2 Non-use of specific versions as designated shall be approved by the responsible
Technical Authority.
The applicable documents are accessible via the NASA Standards and Technical Assistance
Resource Tool at http://standards.nasa.gov or may be obtained directly from the Standards
Developing Organizations or other document distributors.
2.2

Government Documents
NASA
NASA-STD-6016

2.3

Standard Materials and Processes Requirements for Spacecraft

Non-Government Documents
ASTM, International (ASTM) (formerly American Society for Testing Materials)

2.4

ASTM C1368

Standard Test Method for Determination of Slow Crack
Growth Parameters of Advanced Ceramics by Constant
Stress-Rate Flexural Testing at Ambient Temperature

ASTM C1421

Standard Test Methods for Determination of Fracture
Toughness of Advanced Ceramics at Ambient Temperature

ASTM C1576

Standard Test Method for Determination of Slow Crack
Growth Parameters of Advanced Ceramics by Constant
Stress Flexural Testing (Stress Rupture) at Ambient
Temperature

Order of Precedence

This Standard establishes requirements for the minimum structural design requirements for the
design, development, and verification of windows, glass, and ceramic structure included in the
vehicle/element, habitats, space suits, all OSE, and FSE and does not supersede nor waive
established Agency requirements found in other documentation.
APPROVED FOR PUBLIC RELEASE—DISTRIBUTION IS UNLIMITED
8 of 48

NASA-STD-5018 w/CHANGE 1

2.4.1 Conflicts between this Standard and other requirements documents shall be resolved by
the responsible Technical Authority.

APPROVED FOR PUBLIC RELEASE—DISTRIBUTION IS UNLIMITED
9 of 48

NASA-STD-5018 w/CHANGE 1
3.

ACRONYMS AND DEFINITIONS

3.1

Acronyms and Abbreviations

®
°
°C
°F
>
≥
<
≤
±
µm
ADP
ASTM
cm
DID
EVA
FSE
GCVP
GCVR
in
IR
IVA
KI
KIC
lb
mm
MM/OD
MOR
MS
N
NASA
OSE
sec
STD
UV

registered trademark
degree(s)
degree(s) Celsius
degree(s) Fahrenheit
greater than
greater than or equal to
less than
less than or equal to
plus or minus
micron
acceptance data package
ASTM, International (formerly American Society for Testing Materials)
centimeter(s)
data item description
extravehicular activity
flight support equipment
glass and ceramics verification plan
glass and ceramics verification report
inch(es)
infrared
intravehicular activity
stress intensity
critical stress intensity
pound(s)
millimeter(s)
micro meteoroid/orbital debris
modulus of rupture
margin of safety
Newton
National Aeronautics and Space Administration
orbital support equipment
second(s)
Standard
ultraviolet

APPROVED FOR PUBLIC RELEASE—DISTRIBUTION IS UNLIMITED
10 of 48

NASA-STD-5018 w/CHANGE 1
3.2

Definitions

Definitions cited here are applicable to the context of this document.
Acceptance Test: A specified level of testing in which all functional aspects of the
hardware are thoroughly and systematically verified to ensure that the product performs
according to the specification. Tests are conducted in accordance with an approved verification
plan and approved test procedures. The test is required before acceptance, certification, and
delivery of production hardware. It demonstrates that the hardware complies with specification
requirements and is free of defects. Specific pass/fail criteria, tolerances, and test conditions
are documented in implementing test requirements documents. The acceptance test verifies the
workmanship of the flight hardware. Acceptance tests are performed on every deliverable unit.
Brittle Material: Materials, such as glass and ceramics, that are characterized by the
fact that rupture occurs without any noticeable earlier change in the rate of elongation, i.e.,
there is no plastic deformation before fracture. The material will not yield under load before
breaking. There is no difference between the ultimate strength of the material and its breaking
strength.
Catastrophic Hazard: A hazard that can result in a disabling or fatal personnel injury or
loss of flight hardware, ground facilities, or mission-critical equipment.
Ceramics: Materials that are joined by ionic or covalent bonds and are complex
compounds, consisting of both metallic and non-metallic elements. These are hard, brittle,
high-melting-point materials with good chemical and thermal stability and high compressive
strengths. The most important of the non-crystalline ceramic materials are glasses.
Certification: This process consists of qualification testing, any major ground testing,
acceptance testing, and any other testing and the analyses required to determine that the design
hardware from the component through the subsystem level meets the specified requirements.
Critical Hazard: A hazard that can result in a non-disabling personnel injury; damage
to flight hardware, ground facilities, or mission-critical equipment; or loss of mission.
Critical Stress Intensity (KIC): A material property that delineates the combination of
stress and flaw size that will precipitate failure. This property is also referred to as fracture
toughness.
Design Life: The interval that begins with entry of a vehicle/element or part into
operation or the design environment and ends with completion of its intended design mission.
Dynamic Amplification Factor: The factor applied to a load to account for the dynamic
nature of the load when applied on a structure. Dynamic amplification factors infrequently
exceed 2.0.

APPROVED FOR PUBLIC RELEASE—DISTRIBUTION IS UNLIMITED
11 of 48

NASA-STD-5018 w/CHANGE 1

APPROVED FOR PUBLIC RELEASE—DISTRIBUTION IS UNLIMITED
12 of 48

NASA-STD-5018 w/CHANGE 1
Flaw: An imperfection or discontinuity in the glass or ceramic. Flaws include
scratches, pits, craters, bubbles, inclusions, chips, bruises, and cracks of any sort. Flaws may
be acceptable or rejectable.
Dynamic Factor of Safety: The factor of safety applied to the dynamic load during the
application of the dynamic load. This factor of safety is reduced (from 3.0 (see section 4.4.1.a
of this Standard)) since the dynamic load is well understood either by test or by enveloping
theory.
Flight Article: The hardware, firmware, and software unit that is used operationally in
a flight environment. This unit is designed and manufactured under strict quality control, with
complete records of unit manufacturing, testing, and shipping and handling.
Glass: A large class of materials with highly variable mechanical and optical
properties. Glass solidifies from the molten state without crystallization and is typically made
by fusing silicates with boric oxide, aluminum oxide, or phosphorus pentoxide. Glass is
generally hard, brittle, and transparent or translucent. Glass is an amorphous (non-crystalline)
material that is isotropic and elastic.
Glass Ceramics: Materials that are formed as a glass and then made to partly
crystallize by heat treatment. Mechanically, they are very strong materials and can sustain
repeated thermal shocks. They have very low heat conduction coefficients and can be made
nearly transparent.
Glass Pane or Pane or Windowpane: The glass structural component or element of a
window.
Initial Design Flaw Depth: The total flaw depth that is used to establish the allowable
design stress that does not induce manufacturing flaws to grow to failure during the design life
of the glass structure, assuming 100 percent moisture.
Limit Load: The maximum anticipated load, or combination of loads, on the hardware
during its design service life, including ground handling, transport to and from orbit (including
abort conditions), and on-orbit operations.
Margin of Safety (MS): A computation that demonstrates the structural reserve
existing when comparing a material’s ability to sustain load to the predicted maximum service
load with a factor of safety applied. Typically, the MS computation is written as
MS = (Allowable stress/(predicted service stress x factor of safety))-1.
For glasses and ceramics, the allowable stress is generally equal to the stress generated in the
glass during an acceptance proof test.

APPROVED FOR PUBLIC RELEASE—DISTRIBUTION IS UNLIMITED
13 of 48

NASA-STD-5018 w/CHANGE 1
Modulus of Rupture (MOR): The failure stress in bending, as determined by bend test
specimens or MOR bars.
Non-Structural Glass: Any glass component that is not a part of a structural load path
or a part of a pressure vessel. The only loads non-structural glass carries are inertial. Failure
of this type of hardware does not violate redundancy requirements for crew safety but could
cause the loss of an important function and could present a significant hazard. An example of
non-structural glass is a camera lens that is not subjected to pressure loading.
Qualification Article: A hardware, firmware, and software unit that is identical to the
flight unit or production unit in form, fit, and function, as well as in manufacturing processes,
parts, and quality control. This unit is used for verification and certification credit for all
environmental requirements and performance requirements as needed.
Qualification Test: A test program of statistically valid length under combined loads,
cyclic loads, and time-varying environmental conditions that simulate conditions expected in
service use. Qualification tests expose flight-like hardware to the actual environments in
which it is expected to operate. The qualification test proves that the hardware, as designed,
can function and perform in the applied environments over the design life. Pass/fail criteria
are developed to define the minimum performance requirements that the flight-like unit under
test has to meet for certification by NASA. Qualification test levels are applied with the
appropriate specified test factors.
Static Fatigue: In glass and ceramics, flaws grow as a function of stress, flaw size,
environment, and time. The strength degradation with time resulting from the flaw growth is
referred to as static fatigue.
Structural Glass: Any glass component that provides the required structural integrity
or redundancy for crew safety. Structural glass sustains loads or pressure necessary for a
mission to succeed. Failure of a structural glass component results in a significant hazard and
is potentially catastrophic.
Subsurface Flaws: The portion of a flaw that extends into the thickness of the glass,
such as the tail of a damage that propagates down into the substrate. All subsurface flaws have
their genesis at the surface of the glass or from the bottom of a surface damage.
Tempering: A process that leaves the surface of the glass in compression. The
thickness of the surface compressive layer is different for the various tempering techniques.
Two common types of tempering include heat tempering and chemical tempering.
Total Flaw Depth: The sum of the depth of the visible flaw, depression, or crater and
the depth of the tail that cannot always be seen. Typically, the total flaw depth is estimated to
be three times the depth of the visible flaw depth.

APPROVED FOR PUBLIC RELEASE—DISTRIBUTION IS UNLIMITED
14 of 48

NASA-STD-5018 w/CHANGE 1
Ultimate Allowable Load: For glass and ceramics, the ultimate allowable load in the
margin calculation is the proof test load. The proof factor is used for the proof pressure test
that subjects the structure to a stress level sufficiently high to show that flaws above a chosen
size do not exist or else the pane would not have survived the proof test.
Window: A sub-assembly of a greater vehicle element that provides through viewing.
The term refers to an assembly that contains all glass components (multiple panes, for
instance) and their associated frames and assembly hardware. The window hardware includes
the fastening system to the vehicle but not beyond it.

APPROVED FOR PUBLIC RELEASE—DISTRIBUTION IS UNLIMITED
15 of 48

NASA-STD-5018 w/CHANGE 1
4.

REQUIREMENTS

This Standard primarily addresses structural and non-structural design and verification
requirements for glass and windows in human-rated space vehicles, space suits, and habitats.
The same requirements apply to ceramics, which have similar characteristics. The sole use of
the word “glass” does not preclude requirement applicability to ceramics.
4.1

Introduction

Glass is a brittle material that obeys Hooke’s law until failure. Glass failures result from tensile
stresses and usually originate from a pre-existing flaw on or near the surface. Flaws that
propagate below the surface can emanate from manufacturing defects; good design and
manufacturing practice minimize all types of flaws on or near the surface.
The strength of a particular glass composition and configuration can vary widely because of
randomly occurring flaws. Often, manufacturing flaws in glass cannot be detected by visual
inspection because the visible portion of the flaw is removed in the finishing process.
Flaws in glass can be initiated easily by contact with objects; therefore, glass requires special
protection subsequent to manufacturing.
Flaws in glass grow as a function of stress, flaw depth, environment, and time; this phenomenon
is called static fatigue, flaw growth, or stress corrosion cracking. Structural degradation occurs
with time for glass in tension, and failure can result if adequate precautions are not exercised.
Because of the inherent structural characteristics of glass, special precautions and assumptions
are required in the design, analysis, and verification of glass structural elements.
4.2

Planning and Reporting

The vehicle/element responsible organization is accountable for certification of the window
system, including the overall design, planning, demonstration, and management of glass and
windows for the vehicle/element.
The vehicle/element prime contractor has the responsibility for demonstrating that each
requirement has been met to the satisfaction of the appropriate NASA Technical Authority.
The vehicle/element prime contractor has the responsibility to prepare a glass and ceramics
verification plan (GCVP).
a. The GCVP shall describe the test/analysis data and methods to be used, as well as test
success criteria for each component or assembly-level test.
b. The data requirements for the GCVP shall be in accordance with the data item
description (DID) in Appendix A of this Standard.
APPROVED FOR PUBLIC RELEASE—DISTRIBUTION IS UNLIMITED
16 of 48

NASA-STD-5018 w/CHANGE 1

c. NASA Technical Authority approval of the GCVP shall be obtained before
implementation of the plan.
Modifications to the plan in progress may be made with prior NASA Technical Authority
approval as the design develops.
The contractor has the responsibility to prepare a glass and ceramics verification report
(GCVR) describing methodologies, processes, procedures, analyses, and test results used to
verify the adequacy of glass and ceramic designs and show compliance with each explicit
requirement contained in this document.
d. Documentation of mathematical model correlations shall be included in the GCVR.
e. The GCVR DID, found in Appendix A of this Standard, shall apply to these
requirements.
4.3

Environments and Loads

4.3.1

Applied Environments

Where applicable, spacecraft windows shall be capable of meeting the requirements specified
herein during all phases of the vehicle/element mission, including the launch, entry, and landing
phases and, if applicable, ferry flights or atmospheric transfers, after exposure to any single or
combination of the following environments:
a. Pressure (total pressure, positive and negative differential pressures, aerodynamic,
plume impingement).
b. Vacuum.
c. Thermal.
(1)
(2)
(3)
(4)
(5)

Liftoff aerodynamic heating.
On-orbit temperature extremes.
On-orbit plume heating and thermal shock.
Entry aerodynamic heating.
Terrestrial.

d. Low-frequency and transient and dynamic loads.
e. Loads associated with pane failures.

APPROVED FOR PUBLIC RELEASE—DISTRIBUTION IS UNLIMITED
17 of 48

NASA-STD-5018 w/CHANGE 1
f. Shock.
(1) Pyrotechnic.
(2) Landing impact.
(3) Handling.
g. Vibration.
(1) Random.
(2) Vibroacoustic.
h. Humidity.
i. Foreign Object Debris impacts.
j. Micro meteoroid/orbital debris (MM/OD) flux.
k. Fungus.
l. Ozone and atomic oxygen.
m. Rain.
n. Lightning.
o. Salt spray.
p. Solar radiation.
q. Geomagnetic trapped (Van Allen) radiation, both protons and electrons.
r. Acoustic noise.
s. Sand and dust.
t. Hail, snow, and ice.
u. Wind.
v. Acceleration.
w. Any other program-specific/mission-specific environments and conditions, including
loadings and chemicals, to which the vehicle/element can be exposed.

APPROVED FOR PUBLIC RELEASE—DISTRIBUTION IS UNLIMITED
18 of 48

NASA-STD-5018 w/CHANGE 1

4.3.2. Window Inter-pane Purging and Venting
Pressures shall not exceed the limit design pressure for the windows during purging and venting.
The window configuration may use passive venting to minimize potential surface contamination
by material offgassing or moisture condensation.
4.3.3

Inadvertent Contact

a. The glass assembly shall be capable of withstanding inadvertent contact of up to
685 N (154 lb) (limit), applied as a uniform pressure load over a 10.2-cm by 10.2-cm (4.0-in by
4.0-in) area.
b. If this area is unavailable to inadvertent contact, the load shall be distributed over the
area exposed to the inadvertent contact in a manner consistent with inadvertent contact but not
applied over a dimension greater than 10.2 cm (4.0 in) maximum.
4.3.4

Impact Hazards to Glass and Ceramic Structures and Components

The flight or mission environment presents hazards, such as released shards or cracking
resulting from impacts on glass or ceramics, to crew safety and the structural integrity of the
vehicle/element.
a. All structural glass and non-structural glass or ceramic components exposed to tool
impact, e.g., the component design permits contact with the brittle material surface, shall not
create a hazardous condition when impacted.
b. All sources of potential impacts shall be considered, including but not limited to
MM/OD impacts, intravehicular activity (IVA) and extravehicular activity (EVA) inadvertent
contacts, IVA and EVA tool impact hazards, and launch debris impacts.
c. If these requirements cannot be positively demonstrated, then appropriate hazard
controls shall be implemented.
4.3.5

Impact Damage Tolerance Requirement for Structural Glass

a. All vehicle/element windows shall be designed to maintain the structural and
functional integrity of the window during all appropriate design environments after an impact
event.
b. The damaged structural glass or ceramic structure shall maintain a margin of safety of
0.0 or greater for the duration of the mission being assessed.

APPROVED FOR PUBLIC RELEASE—DISTRIBUTION IS UNLIMITED
19 of 48

NASA-STD-5018 w/CHANGE 1
c. The damaged structural glass or ceramic component shall have sufficient remaining
life to allow repair or replacement of the damaged part without loss of mission.
4.3.6

Glass-to-Metal Contact

a. The window seal shall prohibit glass-to-metal contact before, during, and after
exposure to the flight random vibration and vibroacoustic environments.
b. The window design shall prohibit glass-to-metal contact before, during, and after
exposure to two times the maximum combined limit load.
4.3.7

Glass Slipping and Rattling

The window design shall prevent slipping and rattling of the glass during exposure to the flight
and ground transportation, as well as handling, random vibration, and vibroacoustic
environments.
4.3.8

Glass Pane-to-Seal (or Cushion) Interface

a. The window seal shall meet its performance requirements within the temperature
extremes of the seal-to-windowpane interface for the duration of the design life of the window,
precluding degradation from the environment or aging.
b. The window design shall prohibit the phase change (glassy transition) of the seal (or
cushion) material in contact with the glass at the lower temperature extremes of the seal/glass
pane interface.
In this context, the seal is any material in contact with the glass in the assembly.
The material does not necessarily have to function as a seal for this requirement to be
applicable.
4.3.9

Combined Loads

The glass component design shall be assessed for all combined loads that can occur.
The combined loads may be applied in a time-consistent manner.
4.3.10 Inner and Outer Surfaces
Both the inner and outer surfaces of each windowpane shall be designed to carry the maximum
combined loads for the design life required.

APPROVED FOR PUBLIC RELEASE—DISTRIBUTION IS UNLIMITED
20 of 48

NASA-STD-5018 w/CHANGE 1

4.4

Design Factors

4.4.1

Minimum Factor of Safety for Annealed Glass

Glass and other brittle materials typically have large scatter in material properties. Additionally,
brittle materials are prone to sudden failure without prior warning. These features require a
higher safety factor than standard, well-characterized materials.
a. Annealed glass shall be designed to a minimum ultimate factor of safety of 3.0
applied to the maximum combined limit load (section 4.3.9 of this Standard) at the beginning of
life.
b. Annealed glass shall be designed to a minimum ultimate factor of safety of 1.4
applied to the maximum combined limit load (section 4.3.9 of this Standard) at the end of life.
4.4.2

Minimum Factor of Safety for Tempered Glass

Tempered glass shall be designed to a minimum ultimate factor of safety of 3.0 applied to the
maximum combined limit load (section 4.3.9 of this Standard).
4.4.3

Dynamic Amplification Factor

The potential for dynamic amplification of the load in the event of a pressure pane failure exists.
a. A dynamic amplification factor of at least 2.0 shall be applied to the combined load
(section 4.3.9 of this Standard) for the assessment of a pressure pane failure event.
b. If specifically measured during a dynamic redundancy test, the dynamic amplification
factor for analysis shall be the measured value in lieu of section 4.4.3.a of this Standard.
4.4.4

Dynamic Factor of Safety

a. The factor of safety applied to the load during the dynamic event precipitated by the
failure of a pressure pane shall be 2.0.
b. This factor shall be applied only to the dynamic event and in addition to the dynamic
amplification factor defined in section 4.4.3 of this Standard.
c. After quasi-static conditions are reached, the factor of safety specified in section 4.4.1
or section 4.4.2 of this Standard, as appropriate, shall apply.

APPROVED FOR PUBLIC RELEASE—DISTRIBUTION IS UNLIMITED
21 of 48

NASA-STD-5018 w/CHANGE 1
4.5

Window Life

4.5.1

Uncertainty Factor on Stress for Flaw Growth Analysis

The data in table 1, Flaw Growth Analysis Uncertainty Factor versus Design Life, shall be used
for selecting an uncertainty factor to be used on the stress for the flaw growth analysis.
Table 1—Flaw Growth Analysis Uncertainty Factor versus Design Life
Design Life
Uncertainty Factor*
Design Life ≤ 1 week
1.4
1 week < Design Life ≤ 1 month
1.3
1 month < Design Life ≤ 1 year
1.2
Design Life > 1 year
1.1
*The required uncertainty factor is larger for shorter design life because the flaw growth
velocity is sensitive to small variations in the stress intensity.
4.5.2

Life Factor

A life factor of 4 shall be applied to the design life to account for scatter.
4.5.3

Assembly Life

The installation of the window into the vehicle/element shall not cause:
a. Damage to the glass over the service life of the vehicle.
b. Deterioration of the sealing capabilities over the service life of the vehicle.
4.5.4

Induced Residual Stresses

The glass design shall preclude any potential source of strength degradation caused by induced
residual tensile stresses or local stress concentrators.
Features that concern designers include certain bonds on glass, localized structural
deformation, localized thermal gradients, inside curves or cuts, and sharp corners.
4.6

Window Coating Requirements

4.6.1

Strength Degradation Caused by Coatings

Thermal cycling and thermal shock testing of glass coatings in previous designs have initiated
coating cracks that have propagated into the glass, causing strength degradation.
The strength effects of coatings selected for glass components shall be determined.

APPROVED FOR PUBLIC RELEASE—DISTRIBUTION IS UNLIMITED
22 of 48

NASA-STD-5018 w/CHANGE 1

4.6.2

Coated Windowpane Structural Integrity

Windowpane coatings shall be located on surfaces to minimize structural degradation of the
panes.
4.6.3

Windowpane Coatings for Infrared and Ultraviolet Photography or Sensing

In the event that a vehicle/element window is to be used for infrared (IR) and ultraviolet (UV)
photography or sensing, the location of the window coatings shall provide for IR and UV
viewing through windowpanes without degrading the structural integrity.
4.7

Structural Analysis Requirements

The primary critical loading condition in windowpanes is typically the bending stress resulting
from applied pressures. All polished glass or ceramic windows contain invisible micro cracks
critical to the strength and life of the finished product. Fracture mechanics and static fatigue
analyses, which are valid for most spacecraft windows, are based on the assumption that the
critical flaws are much smaller than the thickness of the glass.
4.7.1

Structural Analysis Requirements for Windowpanes, Glass, and Ceramic Structure

a. Fracture mechanics technology and the related flaw growth methodology as detailed
herein shall be used to assure adequate life of any glass structure.
b. All static fatigue assessments on the structural glass life shall consider all load events
to which the component has been and will be exposed.
c. The glass/ceramic component predicted life shall be greater than the design life with
the appropriate life factor applied (section 4.5.2 of this Standard).
4.7.2

Analysis Methods for Annealed Glass

a. One of the methods in sections 4.7.3 or 4.7.4 of this Standard shall be used to verify
the life requirement.
b. Other analytical techniques may be used, but NASA Technical Authority approval
shall be obtained before implementation.
4.7.3

Use of NASGRO®

The analysis method provided in the NASGRO® computer program is an acceptable method for
analysis of vehicle/element glass structure with the following constraints and assumptions:
a. The exponential equation model of flaw growth shall be selected.
APPROVED FOR PUBLIC RELEASE—DISTRIBUTION IS UNLIMITED
23 of 48

NASA-STD-5018 w/CHANGE 1
b. The length-to-depth ratio of the initial flaw shall be assumed to be ≥20.
The appropriate material critical strength intensity (KIC) in the NASGRO® database may be
used, or test-derived KIC in accordance with section 4.7.5 of this Standard may be entered
manually into the program.
4.7.4

Flaw Growth Analysis for Annealed Glass

a. The following flaw growth velocity equation shall be used for vehicle/element glass
structural life prediction:
v=v e
0

βK I

(Eq. 1)

where:
v = Flaw growth velocity
v0 = Material parameter
β = Material parameter
KI = Stress intensity.
b. v0 and β in equation 1 shall be determined by test in accordance with ASTM C1368,
Standard Test Method for Determination of Slow Crack Growth Parameters of Advanced
Ceramics by Constant Stress-Rate Flexural Testing at Ambient Temperature, or ASTM C1576,
Standard Test Method for Determination of Slow Crack Growth Parameters of Advanced
Ceramics by Constant Stress Flexural Testing (Stress Rupture) at Ambient Temperature, for each
material used, in the environment established for windowpane design.
c. The data generated in section 4.7.4.b of this Standard shall be fit to equation 1.
d. The test reports shall be delivered to the NASA Technical Authority as part of the
verification package.
e. The following equation for stress intensity shall be applicable for glass structure
where the critical flaw depth is small with respect to the thickness of the glass:

π a 

K I = 1.1 ⋅ σ ⋅ 
 Q 

1

2

APPROVED FOR PUBLIC RELEASE—DISTRIBUTION IS UNLIMITED
24 of 48

(Eq. 2)

NASA-STD-5018 w/CHANGE 1
where:
KI = Stress intensity
σ = Stress
a = Flaw depth
Q = Shape factor, Q = 1 for long flaws with respect to depth (length/depth ≥20).
The time to failure of a glass structural element (static fatigue life) is found by:
K

IC
 2Q 
 KI 
t =
⋅
dK I
2  ∫ 
 1.21 ⋅ πσ  K I i  v 

(Eq. 3)

where:
KI = Stress intensity
KIC = Critical stress intensity
