Repository: ulyssorok/sentinel

# 👓 Sentinel

### Sentinel brings space data accessibility to mobile, Discord, Slack, and Telegram!

#### Mission: Onboarding the next billion space enthusiasists, regardless of platform and technical expertise restrictions

## 💻 Demo
https://github.com/ulyssorok/sentinel/assets/25058545/3b35318b-e422-459d-8368-784a1ccf0fff

https://github.com/ulyssorok/sentinel/assets/25058545/02a7dd63-e47c-40e7-b0ed-7726194bdda5

## 💡 Inspiration

## ❓ What it does

## 🚧 How we built it

## Pitch

https://www.canva.com/design/DAFwnfmZblk/wz_89bePyPBzx2RaaOoumg/view?utm_content=DAFwnfmZblk&utm_campaign=designshare&utm_medium=link&utm_source=publishsharelink

File: demos/NASA Standard 5018.txt (part 2 of 2)
TABLE OF CONTENTS ...................................................................................
LIST OF TABLES .............................................................................................
LIST OF EQUATIONS .....................................................................................
σ = Stress
Q = Shape factor, Q = 1 for long flaws with respect to depth (length/depth ≥20)
v = Flaw growth velocity.
f. Equation 3 shall be used to establish the static life of a glass or ceramic component.
g. Material parameters for each material used shall be determined by test in the
environment established for windowpane design.
h. The equation for KI (equation 2) shall be appropriate for the configuration that is
analyzed.
4.7.5 Material Data Scatter and Average Flaw Growth Properties
a. Each windowpane shall be designed using average flaw growth properties (KI versus
velocity) and four times the required design life to account for scatter in the flaw growth data.
b. The KIC used to determine failure shall be based on the average inert KIC minus three
standard deviations of the KIC as determined by analysis of the material test data developed in
accordance with ASTM C1421, Standard Test Methods for Determination of Fracture Toughness
of Advanced Ceramics at Ambient Temperature, or as provided in NASGRO®.
c. NASA Technical Authority approval shall be obtained for the number of test samples
required to establish KIC.
The flaw growth properties contained in NASGRO® may be used, if available.

APPROVED FOR PUBLIC RELEASE—DISTRIBUTION IS UNLIMITED
25 of 48

NASA-STD-5018 w/CHANGE 1

4.7.6

Total Flaw Depth versus Visible Flaw Depth

Empirical data from glass polishing and handling experience show that an invisible crack tail
extends past the visible flaw into the glass to an approximate distance of twice the visible crack
depth, making the total effective crack depth three times the visible flaw depth.
a. The total flaw depth shall be assumed to be three times the measured visible flaw
depth.
b. All life analyses shall be based on the total flaw depth.
4.7.7

Initial Design Flaw Depth

a. Vehicle/element windowpanes shall be designed by first choosing the limiting flaw
depth, i.e., maximum initial design flaw depth.
b. The initial design flaw depth shall be used for the initial fracture and life analysis of
all glass or ceramic structural components.
c. The initial design flaw depth shall be limited on the lower bound to 0.0457-mm
(0.0018-in) total flaw depth to provide reasonable damage discovery since the windowpanes
receive damage during use.
4.7.8

Flaw Shape

Long flaws with respect to the depth (length/depth ≥20) and flaw shape factor Q = 1 shall be
assumed for the glass structure life predictions.
4.7.9

Flaw Growth Environment: 100 Percent Moisture

Flaw growth properties assuming 100 percent moisture shall be used for all windowpane life
predictions.
4.7.10 Glass or Ceramic Structural Component Stress Distribution
a. The stress distribution in any glass or ceramic structural component shall be
determined.
b. The applied stress distribution in the component shall be determined in a manner that
considers the actual boundary conditions of the actual pressurized vehicle and includes all
significant (>10 percent of total predicted stress) sources of stress in the component.
c. The applied stress distribution shall determine the point of maximum stress on the
surface of the component for the maximum combined load case.
APPROVED FOR PUBLIC RELEASE—DISTRIBUTION IS UNLIMITED
26 of 48

NASA-STD-5018 w/CHANGE 1

4.7.11 Stress Distribution Correlation
The stress distribution across the window surfaces shall be obtained during vehicle testing and
correlated to an analytical model with the same load cases applied.
4.7.12 Spring Stiffness
a. Spring stiffness (load versus deflection) shall be determined for all springs and seals
and combinations included in the window design.
b. The measured stiffness for the springs and seals shall be used for all analyses and
models of the window assembly.
4.7.13 Stress Analysis Requirements and Reports
The stress analysis of the glass or ceramic structural component shall be in accordance with the
current best practices for structural design, analysis, and reporting standards and methodologies.
4.7.14 Analysis Methods for Tempered Glass
a. The methodology for flaw growth analysis in tempered glass shall be the same as for
annealed glass (section 4.7.2 of this Standard) for any tensile stress on the surface of the pane
when loaded, such as during proof testing.
If the total stress at the initial design flaw depth is compressive after combining the temper
stresses and the proof tensile stresses, then a flaw growth analysis is not required.
b. Where tempered glass is used in the window design, the pre-compression of each
surface of each windowpane shall be measured and recorded.
4.7.15 Temper Layer Preservation
The sum of the measured temper surface stress and two times the applied limit surface tensile
stress shall be equal to or less than zero (compressive).
4.8

Safety and Structural Integrity Assurance Requirements

4.8.1

Redundancy

4.8.1.1

Pressure Redundancy

a. All vehicle/element windows that are or can be a part of the crew-inhabiting pressure
shell shall have redundant pressure panes.

APPROVED FOR PUBLIC RELEASE—DISTRIBUTION IS UNLIMITED
27 of 48

NASA-STD-5018 w/CHANGE 1
b. The redundant and pressure panes shall be designed to maintain the vehicle/element
internal pressure in the event that either pane fails.
c. The dynamic effects of the primary pane failure on the redundant pane shall be
included in the design and analysis of the redundant pane.
d. Subsequent to the pressure pane failure event, the redundant pane shall have
sufficient remaining life to prevent a catastrophic or critical failure for the time required to
reinstate pressure redundancy.
4.8.1.2

Redundancy Restoration

In the event of a pressure pane failure or loss of the pressure redundancy function, an
immediately available alternate means of restoring pressure redundancy shall be provided.
4.8.1.3

Thermal Redundancy

The windows shall maintain pressure integrity in the event of the failure of the primary thermal
pane during re-entry.
4.8.2

Material Selection

Material selected for use in the assembly shall meet the requirements of the latest version of
NASA-STD-6016, Standard Materials and Processes Requirements for Spacecraft.
4.8.3

Failure Propagation

Component or element failures within the window assembly shall not propagate sequentially to
other elements of the window system.
4.8.4

Protective Covers

a. Where surface scratching, pitting, or staining cannot be prevented by other means,
removable window protective surfaces shall be provided.
b. A non-structural outer pane shall be provided to protect the pressure panes from
damage caused by MM/OD impacts.
A mechanical shutter may be provided over the window to meet certain requirements specified
by NASA for the vehicle/element.

APPROVED FOR PUBLIC RELEASE—DISTRIBUTION IS UNLIMITED
28 of 48

NASA-STD-5018 w/CHANGE 1
4.8.5

Containment

Glass and other brittle materials pose several health hazards (ingestion, inhalation) should they
fail in a microgravity environment. Additionally, the debris from such a failure poses hazards to
mechanical equipment.
Materials that can shatter shall not be used in inhabited compartments unless positive protection
is provided to prevent fragments greater than 50 µm (0.0020 in) maximum dimension from
entering the cabin environment.
4.8.6

Tempered Glass

Where tempered glass is used in the window design, it shall withstand the types of damages
(including impact) that can be incurred in the design environment to preclude hazards from
shattering failure (section 4.8.5 of this Standard).
4.9

Manufacturing Requirements

4.9.1

Manufacturing Grinding Schedule

A manufacturing grinding schedule shall be implemented to limit the maximum initial flaw
depth to less than or equal to the initial design flaw depth.
Reference NASA-HDBK-6007, Handbook for Recommended Material Removal Processes for
Advanced Ceramic Test Specimens and Components.
4.9.2

Proof Test Loading

Past failures have been attributed to failure to proof the pane in a manner consistent with the
flight loading condition.
Proof testing shall be performed in a manner consistent with and similar to the significant
loading condition expected during the windowpane design life.
4.9.3

Proof Test Stress Distribution

The stress distribution across the pane or glass structure during proof testing shall be equal to or
greater than the stress distribution on the pane when installed on the vehicle and subjected to the
same applied pressure differential.
4.9.4

Proof Factor for Annealed and Tempered Glass

a. The proof factor shall generate a minimum of three times the stress associated with
the maximum combined limit load.

APPROVED FOR PUBLIC RELEASE—DISTRIBUTION IS UNLIMITED
29 of 48

NASA-STD-5018 w/CHANGE 1
b. The magnitude of the proof factor to screen manufacturing flaws shall be determined
by a fracture mechanics analysis based on the structural analysis requirements for windowpanes
and glass structure as specified in section 4.7 of this Standard.
c. The proof factor shall be the results of these analyses or 3.0, whichever is higher.
4.9.5

Proof Pressure Verification

If pressure is used to control the proof stress generated in the glass, then:
a. Proof pressures shall be measured during proof test using pressure gages installed in
the chambers on both sides of the glass or test plate or by differential gages.
b. The maximum delta pressure achieved on each side shall be documented in the proof
test quality records.
4.9.6

Window Drying before Proof Loading

a. Care shall be exercised to remove humidity from the test chamber and encapsulated
water from the surface of the glass.
b. To extract moisture from the windowpane surfaces before proof testing, which limits
potential flaw growth during the test, the test fixture purge vent dew point shall not be greater
than -31 °C (-24 °F) immediately before testing.
4.9.7

Proof Stress Duration

Inherent flaws in glass grow when exposed to tensile loading in the presence of moisture and
certain other chemicals.
a. To minimize the reduction in strength related to the growth of flaws, the applied
proof stress shall be held for no longer than a 1-sec duration.
b. The duration of the proof pressure shall be documented in the proof test quality
records.
4.9.8

Proof Test Unloading Rate

Studies show that flaws inherent in the glass propagate in the presence of load and continue to
propagate during the release of the load.
a. To minimize flaw growth during pressure release, means shall be taken to maximize
the unloading rate.

APPROVED FOR PUBLIC RELEASE—DISTRIBUTION IS UNLIMITED
30 of 48

NASA-STD-5018 w/CHANGE 1
b. NASA Technical Authority approval of the test procedure shall be obtained before
implementation.
4.9.9

Modulus of Rupture (MOR)

a. Since windowpane edges are extremely difficult to proof test adequately, special
finishing techniques like acid etch shall be used.
b. The process shall be certified by MOR tests to demonstrate that the edges are as
strong as or stronger than the window surfaces.
4.10

Window Maintenance Design Requirements

4.10.1 Window Servicing
Equipment and supplies that will not degrade the windowpane structural or functional integrity
shall be provided for window cleaning on orbit and on the ground.
4.10.2 Window Replacement
The vehicle/element windows or individual windowpane assemblies shall be designed to be
replaced within the normal vehicle/element servicing timeframe during flights/missions or on the
ground.
4.10.3 Window Protection during Vehicle Processing
a. Windows shall be protected from damage by covers, except during window
processing or inspections.
b. Window protection shall be installed at all other feasible times.
4.10.4 Maintainability/Inspection Requirements
4.10.4.1

Inspection Specification

a. An inspection specification shall be developed.
b. The inspection procedure shall document damage sizes (length, width, depth, and
type), damage locations on the window, and date of discovery.
c. The inspection process shall detect visible flaws that are at least 0.015 mm (0.0006 in)
deep, giving a total flaw depth of 0.046 mm (0.0018 in), as defined in section 4.7.7 of this Standard,
unless other verified and approved methods are used to identify flaws that have potential to affect
pane structural integrity.

APPROVED FOR PUBLIC RELEASE—DISTRIBUTION IS UNLIMITED
31 of 48

NASA-STD-5018 w/CHANGE 1
d. NASA Technical Authority approval shall be obtained before implementation of the
inspection specification.
4.10.4.2

Inspection Frequency

As a minimum, surfaces shall be inspected for surface flaws before integration into retainers or
frames, before and following integration into the vehicle, before customer delivery, and
immediately before each flight.
4.10.4.3

Inspection Method Reliability

The inspection method shall be capable of detecting flaws that are equal to and larger than the
initial design flaw depth.
4.10.4.4

In Situ Inspections

If specific conditions, e.g., edge lighting, are required for reliable inspections, a means of
providing the appropriate conditions in situ (while the window is installed in the vehicle) shall be
designed.
4.10.5 Flaws Subsequent to Proof Test
4.10.5.1

Flaw Detection Following Proof Test

All surface flaws that may have occurred subsequent to the proof test and that exceed the initial
design flaw depth shall be identified, mapped, and assessed using the fracture mechanics
methodology outlined in this document and sections 4.7 and 4.4.1.a or 4.4.2 of this Standard, as
applicable.
A minimum requirement for flaw detection inspection interval is provided in section 4.10.4.2 of
this Standard.
4.10.5.2

Visible Flaw Depth Measurement

The depth of all visible flaws exceeding the initial design flaw size shall be measured and
recorded on a map of each windowpane surface during every inspection following the proof test.
4.11

Non-Structural Glass

Non-structural glass shall sustain the stresses caused by thermal gradients, induced
displacements from boundary conditions, crew impact loads (inadvertent and intentional), and
loading necessary to support its own weight under the various dynamic and quasi-static load
environments of a mission.

APPROVED FOR PUBLIC RELEASE—DISTRIBUTION IS UNLIMITED
32 of 48

NASA-STD-5018 w/CHANGE 1
4.11.1 Requirements Applicable to Non-Structural Glass
The following requirements, as defined in this Standard, shall be applicable to non-structural
glass components:
4.3.3
4.3.4
4.3.9
4.4.1
4.4.2
4.5.4
4.6.1
4.8.2
4.8.5
4.8.6
4.12

Inadvertent Contact
Impact Hazards to Glass and Ceramic Structures and Components
Combined Loads
Minimum Factor of Safety for Annealed Glass
Minimum Factor of Safety for Tempered Glass
Induced/Residual Stresses
Strength Degradation Caused by Coatings
Material Selection
Containment
Tempered Glass
Requirements for Windowpanes, Glass, and Ceramic Structure for which a
Proof Test is not Feasible

Other requirements may be applicable as determined by the NASA Technical Authority based on
the specific application, design, or hazards presented by the glass or ceramic component.
4.11.2 Hazard Control of Non-Structural Glass
Non-structural glass or ceramic component designs shall prevent the release of shattered
materials into human habitats when exposed to expected design loads, events (including
impacts), or stresses.
4.11.3 NASA Approval of Design and Verification Methods
NASA Technical Authority approval shall be obtained for all design methods and verifications
for non-structural glass and ceramics before implementation.
4.12

Requirements for Windowpanes, Glass, and Ceramic Structure for which a Proof
Test is not Feasible

NASA Technical Authority approval shall be obtained before implementation (manufacture) of
design for any glass, ceramic, or window verification methodology that does not include a proof
test for all structural glass or ceramic components.

APPROVED FOR PUBLIC RELEASE—DISTRIBUTION IS UNLIMITED
33 of 48

NASA-STD-5018 w/CHANGE 1
5.

VERIFICATIONS

5.1

Introduction

5.2

Planning and Reporting
a. Verification shall be by inspection and approval of the GCVP.

The vehicle/element prime contractor has the responsibility for demonstrating that each design
requirement in section 4 of this Standard has been met by verification in accordance with section
5 of this Standard and for submitting evidence via test reports and analyses.
b. Verification of the GCVP shall be by inspection of the report and demonstration that
it is in compliance with Appendix A of this Standard.
Analysis or qualification test data from previously verified designs can be used, if appropriate.
NASA reserves the right to witness any verification testing (qualification or acceptance).
c. Verification of the GCVP shall be by NASA Technical Authority approval letter.
d. Verification of the GCVR shall be by analysis and inspection of the GCVR.
e. While the GCVR may be submitted in discrete sections as verifications are
completed, the sum of all sections shall include verification of all requirements.
5.3

Environments and Loads

5.3.1

Applied Environments

Requirement 4.3.1 shall be verified by qualification test and analysis.
The responsible organization is accountable to the NASA Technical Authority for the delivery of
a copy of the glass acceptance data package (ADP) for each hardware item; an analysis report
demonstrating positive margins of safety on strength and life for all environments for each
unique window, component, and configuration; and engineering test reports documenting
successful completion of the qualification test program.
5.3.2

Window Inter-pane Purging and Venting

Pressures during purging and venting shall be verified by qualification test and analysis.
5.3.3

Inadvertent Contact

Requirement 4.3.3 shall be verified by acceptance test and/or analysis.
APPROVED FOR PUBLIC RELEASE—DISTRIBUTION IS UNLIMITED
34 of 48

NASA-STD-5018 w/CHANGE 1

5.3.4

Impact Hazards to Glass and Ceramic Structures and Components
a. Requirement 4.3.4.a shall be verified by qualification test and/or analysis.

b. If the component design permits contact with the brittle material’s surface, a special
analysis shall be performed to assess this event.
See “Strength Degradation of Glass Impacted with Sharp Particles,” S. M. Wiederhorn and B.
R. Lawn, Journal of the American Ceramic Society, 1979.
Testing that replicates the impact event may also be performed to demonstrate a non–hazardous
failure mode, i.e., a mode that does not generate glass pieces greater than 50 µm (0.0020 in).
c. Requirement 4.3.4.b shall be verified by inspection of the analysis reports.
d. Requirement 4.3.4.c shall be verified by hazard analysis and inspection of appropriate
documentation of controls.
5.3.5

Impact Damage Tolerance Verification for Structural Glass

a. The structural integrity of the damaged structural glass or ceramic shall be verified by
a combination of qualification test and analysis.
b. Requirement 4.3.5.b shall be verified by analysis.
c. Requirement 4.3.5.c shall be verified by analysis and/or test.
5.3.6

Glass-to-Metal Contact

a. It shall be demonstrated by qualification test that glass-to-metal contact does not
occur during the worst-case vibration environments.
b. It shall be demonstrated by qualification test that glass-to-metal contact does not
occur at two times maximum combined limit load.
c. Pressure shell deflections shall be included in the qualification test described in
section 5.3.6.b of this Standard.
This may be accomplished by an ultimate pressure test of the pressure shell with glass windows
installed.

APPROVED FOR PUBLIC RELEASE—DISTRIBUTION IS UNLIMITED
35 of 48

NASA-STD-5018 w/CHANGE 1
5.3.7

Glass Slipping and Rattling

It shall be demonstrated by qualification test and/or analysis that pane slipping or rattling does
not occur during the worst-case vibration environments.
5.3.8

Glass Pane-to-Seal (or Cushion) Interface

The function of the glass pane-to-seal (or cushion) interface and material properties shall be
verified by qualification test of flight-like configurations over the predicted temperature
extremes of the glass pane/seal interface.
Glass interfaces that will experience predicted temperature extremes between 0 to 38 °C (32 to
100 °F) only may be exempt from this test requirement.
5.3.9

Combined Loads

Requirement 4.3.9 shall be verified by qualification test and analysis.
5.3.10 Inner and Outer Surfaces
a. Both the inner and outer surfaces of each windowpane or glass structure shall be
subject to an acceptance proof test in accordance with section 4.9 of this Standard to screen flaws
greater than the maximum initial design flaw.
b. Verification shall be by inspection of the ADP documenting the proof test.
5.4

Design Factors

5.4.1

Minimum Factor of Safety for Annealed Glass

Requirement 4.4.1 shall be verified by a combination of acceptance test and analysis.
5.4.2

Minimum Factor of Safety for Tempered Glass

Requirement 4.4.2 shall be verified by a combination of acceptance test and analysis.
5.4.3

Dynamic Amplification Factor
a. Requirements 4.4.3.a and 4.4.3.b shall be verified by analysis.

b. If a test is performed to measure a specific dynamic amplification factor, an
engineering test report shall be delivered to the NASA Technical Authority.
c. The amplification factor shall be verified by inspection of the engineering report and
the analysis.
APPROVED FOR PUBLIC RELEASE—DISTRIBUTION IS UNLIMITED
36 of 48

NASA-STD-5018 w/CHANGE 1

5.4.4

Dynamic Factor of Safety

Requirements 4.4.4.a, 4.4.4.b, and 4.4.4.c shall be verified by analysis that shows all margins of
safety are 0.0 or above, considering the maximum combined loads.
5.5

Window Life

5.5.1

Uncertainty Factor on Stress for Flaw Growth Analysis

Requirement 4.5.1 shall be verified by analysis.
5.5.2

Life Factor

Requirement 4.5.2 shall be met by analysis and verified by inspection of the analysis.
5.5.3

Assembly Life

The final flight configuration assembly shall undergo a life test that includes the life factor
specified in section 4.5.2 of this Standard to show that the assembly does not cause damage to
the glass or deterioration of the sealing capabilities over the projected life of the hardware.
This test may be conducted as a fleet leader.
5.5.4

Induced Residual Stresses

Verification to demonstrate that the window assembly design prevents potential sources of
strength degradation caused by induced residual stresses or local stress concentrators shall be by
test on an acceptance basis.
5.6

Window Coating Requirements

5.6.1

Strength Degradation Caused by Coatings

a. The strength effects of chosen coatings on glass shall be verified by a statistical
testing of samples, which has been approved by the NASA Technical Authority and which
includes conditions simulating the expected design environmental conditions, i.e., pressure loads,
thermal loads, shock, cycling.
b. If degradation is indicated, each coated pane shall be appropriately subjected to an
acceptance proof test to ensure the degradation does not cause a critical loss of strength or
function over the design life of the component.

APPROVED FOR PUBLIC RELEASE—DISTRIBUTION IS UNLIMITED
37 of 48

NASA-STD-5018 w/CHANGE 1
5.6.2

Coated Windowpane Structural Integrity

Verification of windowpane coatings location shall be accomplished by qualification test,
analysis, and inspection of the installation drawings.
5.6.3

Windowpane Coatings for Infrared and Ultraviolet Photography or Sensing

The specific window coating configuration for IR and UV photography and sensing shall be
verified by qualification test, analysis, and inspection of the installation drawings.
5.7

Structural Analysis Requirements

5.7.1

Structural Analysis Requirements for Windowpanes, Glass, and Ceramic Structure

a. The glass analysis using fracture mechanics technology shall be verified by
inspection of the analysis.
b. Verification of the load events considered shall be documented by analysis.
c. The vehicle/element structural life verification for the glass pane area shall be based
on analysis of the flaws screened by the proof test and an understanding of the flaw growth
process.
5.7.2

Analysis Methods for Annealed Glass
a. Verification of life analysis method shall be by inspection of the analysis.

b. A NASA Technical Authority approval letter shall be the verification of the alternate
analysis technique employed.
5.7.3

Use of NASGRO®

Requirements 4.7.3.a and 4.7.3.b shall be verified by analysis.
5.7.4

Flaw Growth Analysis for Annealed Glass
a. Verification of proper velocity equation shall be by inspection of analysis.
b. Verification of equation 1 parameters shall be by test.
c. Verification of data fit (section 4.7.4.c of this Standard) shall be by analysis.

d. Verification of section 4.7.4.d of this Standard shall be by inspection of the test
reports.

APPROVED FOR PUBLIC RELEASE—DISTRIBUTION IS UNLIMITED
38 of 48

NASA-STD-5018 w/CHANGE 1
e. Verification of section 4.7.4.e of this Standard shall be by inspection of analysis.
f. Verification that equation 3 has been applied to compute static fatigue life shall be by
analysis.
g. A statistically significant sample test process, approved by the NASA Technical
Authority, shall establish material flaw growth parameters.
h. The equation for KI (equation 2) shall be verified by inspection of the analysis.
5.7.5

Material Data Scatter and Average Flaw Growth Properties

a. Requirement 4.7.5.a shall be verified by the life analysis and by inspection of the
analysis to demonstrate the proper selection of material properties.
b. Requirement 4.7.5.b shall be verified by inspection of the material test data and
analysis.
c. Verification of requirement 4.7.5.c shall be by NASA Technical Authority approval
letter.
5. 7.6 Total Flaw Depth versus Visible Flaw Depth
Requirements 4.7.6.a and 4.7.6.b shall be verified by analysis and inspection of the analysis.
5.7.7

Initial Design Flaw Depth

a. Requirement 4.7.7.a shall be verified by analysis, by inspection of the windowpane
drawings, and by proof test to screen flaws that are greater than the initial design flaw depth.
b. Requirement 4.7.7.b shall be verified by analysis.
c. The initial flaw depth screened by the proof test shall be based on the average inert
KIC plus one standard deviation.
d. The magnitude of the proof factor shall be based on a fracture mechanics analysis to
assure the required design life.
e. Requirement 4.7.7.c shall be verified by inspection, test, and analysis.
5.7.8

Flaw Shape

Requirement 4.7.8 shall be met by analysis and verified by inspection of the assessment.

APPROVED FOR PUBLIC RELEASE—DISTRIBUTION IS UNLIMITED
39 of 48

NASA-STD-5018 w/CHANGE 1

5.7.9

Flaw Growth Environment: 100 Percent Moisture

Requirement 4.7.9 shall be verified by analysis.
5.7.10 Glass or Ceramic Structural Component Stress Distribution
a. Qualification testing shall provide sufficient strain data to demonstrate a good
understanding of the stress distribution across the glass or ceramic component.
b. The applied stress distribution in the windowpane or glass structure shall be verified
by detailed qualification test that includes the actual boundary conditions of the actual
pressurized module and all significant sources of stress.
c. Qualification testing shall locate the point of maximum stress on the surface of the
window for the maximum combined load case.
5.7.11 Stress Distribution Correlation
a. Requirement 4.7.11 shall be verified by a combination of qualification test and
analysis.
b. Correlation shall be defined as model prediction results that are within ±10 percent of
the test results for specific tested load conditions and hardware configurations.
c. If correlation cannot be achieved, NASA Technical Authority approval of the
verification model shall be obtained.
5.7.12 Spring Stiffness
a. Spring stiffness shall be verified by qualification test.
b. Requirement 4.7.12.b shall be verified by inspection of the analysis and models.
5.7.13 Stress Analysis Requirements and Reports
Requirement 4.7.13 shall be verified by inspection of the analysis report.
5.7.14 Analysis Methods for Tempered Glass
a. Verification of requirement 4.7.14.a shall be by analysis
b. Verification of requirement 4.7.14.b shall be by examination of the ADP.

APPROVED FOR PUBLIC RELEASE—DISTRIBUTION IS UNLIMITED
40 of 48

NASA-STD-5018 w/CHANGE 1

5.7.15 Temper Layer Preservation
Requirement 4.7.15 shall be verified by measurement of the temper compression layer and
analysis.
5.8

Safety and Structural Integrity Assurance Requirements

5.8.1

Redundancy

5.8.1.1

Pressure Redundancy

The requirements listed in section 4.8.1.1 of this Standard shall be verified by a combination of
qualification tests, analyses, and inspections.
5.8.1.2

Redundancy Restoration

Requirement 4.8.1.2 shall be verified by qualification test.
5.8.1.3

Thermal Redundancy

Requirement 4.8.1.3 shall be verified by a combination of qualification test, analysis, and
inspection.
5.8.2

Material Selection

Requirement 4.8.2 shall be verified by inspection of the window engineering drawings and
specifications.
5.8.3

Failure Propagation

Requirement 4.8.3 shall be verified by a combination of qualification test, analysis, and
inspection of the engineering drawings.
5.8.4

Protective Covers

The requirements listed in section 4.8.4 of this Standard shall be verified by test, analysis, and
inspection of design.
5.8.5

Containment

Requirement 4.8.5 shall be verified by a combination of qualification test, analysis, and
inspection of the engineering drawings.

APPROVED FOR PUBLIC RELEASE—DISTRIBUTION IS UNLIMITED
41 of 48

NASA-STD-5018 w/CHANGE 1

5.8.6

Tempered Glass

a. Where tempered glass is used in the window design, it shall be demonstrated by
qualification test that the glass can withstand the types of damages that can be incurred in the
design environment without a failure.
b. Tempered glass that is contained shall demonstrate positive containment by test.
5.9

Manufacturing Requirements

5.9.1

Manufacturing Grinding Schedule

Requirement 4.9.1 shall be verified by inspection of the manufacturing grinding schedule
provided as part of the ADP and by a proof test to screen flaws that are greater than the initial
design flaw depth.
5.9.2

Proof Test Loading

Verification that the pane proof loading is consistent with the expected significant loading
condition shall be by inspection of the proof test plan and the predicted loading analysis for the
window in the vehicle.
5.9.3

Proof Test Stress Distribution

Requirement 4.9.3 shall be verified by test and analysis.
The intent of this requirement is to ensure that the minimum required proof factor is achieved
over the entire area of the glass. The appropriate NASA program and Technical Authorities may
opt to allow the intent of the stress distribution requirement to be met in lieu of the literal
interpretation.
5.9.4

Proof Factor for Annealed and Tempered Glass

Requirements listed in section 4.9.4 of this Standard shall be verified by test and analysis.
5.9.5

Proof Pressure Verification
a. Requirement 4.9.5.a shall be verified by inspection of proof pressure test procedures.
b. Maximum delta pressure achieved shall be verified by inspection of the ADP.

APPROVED FOR PUBLIC RELEASE—DISTRIBUTION IS UNLIMITED
42 of 48

NASA-STD-5018 w/CHANGE 1
5.9.6

Window Drying before Proof Loading

a. Verification for the removal of humidity from the test chamber and encapsulated
water from the surface of the glass shall be by test and the results recorded in the test quality
records and provided in the ADP.
b. Requirement 4.9.6.b shall be verified by inspection of proof test procedures and
quality records.
5.9.7

Proof Stress Duration

a. Requirement 4.9.7.a shall be verified by test and inspection of acceptance test
procedures.
b. Quality records shall be verified by inspection.
5.9.8

Proof Test Unloading Rate

a. Requirement 4.9.8.a shall be verified by inspection of the acceptance test procedures
and the ADP to ensure that:
(1) The time to apply, hold, and drop the proof test pressure/load has been limited to
the minimum practical time to accomplish the proof test.
(2) Special care has been taken to assure that the unloading rate is the maximum that
is practical.
b. A NASA Technical Authority approval letter shall verify prior approval for
requirement 4.9.8.b.
5.9.9

Modulus of Rupture (MOR)
a. The MOR shall be verified by test in an inert environment.
b. A minimum of three MOR bars shall pass to demonstrate edge viability.

c. MOR bars shall be processed with the parent pane and have the same processes
applied to the edges and surfaces.
5.10

Window Maintenance Design Requirements

5.10.1 Window Servicing
Requirement 4.10.1 shall be verified by tests, analyses, and inspections of the equipment and
supplies.
APPROVED FOR PUBLIC RELEASE—DISTRIBUTION IS UNLIMITED
43 of 48

NASA-STD-5018 w/CHANGE 1

5.10.2 Window Replacement
Requirement 4.10.2 shall be verified by timed demonstration (test) on flight-like hardware and in
the proper vehicular configuration.
5.10.3 Window Protection during Vehicle Processing
Requirement 4.10.3 shall be verified by inspection of processing procedures and Quality Control
records.
5.10.4 Maintainability/Inspection Requirements
5.10.4.1

Inspection Specification

Verification of the inspection process shall be by inspection of the inspection specification and
NASA Technical Authority approval letter.
5.10.4.2

Inspection Frequency

Verification shall be by the inspection of the processing procedures, window inspection
specification, build documentation, and Quality Control records.
5.10.4.3

Inspection Method Reliability

The probability of detection for the inspection method(s) shall be determined through testing and
analysis techniques.
5.10.4.4

In Situ Inspections

Requirement 4.10.4.4 shall be verified by inspection of the design and test of the in situ
inspection process.
5.10.5 Flaws Subsequent to Proof Test
5.10.5.1

Flaw Detection Following Proof Test

a. Verification of requirement 4.10.5.1 shall be through inspection of ADP maps of the
window surfaces and analysis of any flaws detected after the acceptance proof test.
b. An initial map of all surface defects shall be provided as part of the ADP of the
windowpane, glass, or ceramic structure.
c. The maps shall be maintained and updated to support future evaluations of the
windowpanes.
APPROVED FOR PUBLIC RELEASE—DISTRIBUTION IS UNLIMITED
44 of 48

NASA-STD-5018 w/CHANGE 1

d. Each window inspection event and findings shall be recorded and dated on each map.
e. Analytical assessment of discovered flaws shall be verified by inspection of the
analysis that demonstrates positive margins of safety for all design conditions and design life.
5.10.5.2

Visible Flaw Depth Measurement

Requirement 4.10.5.2 shall be verified by inspection of the window ADP.
5.11

Non-Structural Glass

Requirement 4.11 shall be verified by analysis and testing.
5.11.1 Requirements Applicable to Non-Structural Glass
Verifications for the requirements listed in section 4.11.1 of this Standard shall be applied in
accordance with the applicable verification paragraph for those requirements.
5.11.2 Hazard Control of Non-Structural Glass
Verification of requirement 4.11.2 shall be by inspection of drawings, analysis, and/or
qualification test of the flight design.
5.11.3 NASA Approval of Design and Verification Methods
Verification shall be by NASA Technical Authority approval letter accepting the proposed
methodologies.
5.12

Requirements for Windowpanes, Glass, and Ceramic Structure for which a Proof
Test is not Feasible

Requirement 4.12 shall be verified by NASA Technical Authority approval letter accepting the
design and verification plan.

APPROVED FOR PUBLIC RELEASE—DISTRIBUTION IS UNLIMITED
45 of 48

NASA-STD-5018 w/CHANGE 1

APPENDIX A
DATA ITEM DESCRIPTIONS
A.1

Purpose and/or Scope

The purpose of this appendix is to present requirements for Data Item Descriptions.

A.2

Data Item Description (DID) 1: Glass and Ceramics Verification Plan
(GCVP)

Purpose:
The GCVP describes the tests and analyses to be performed by the contractor and the verification
criteria that the tests and analyses results are to meet in order to satisfy the glass and ceramics
requirements. The GCVP provides the means for the NASA Technical Authority to evaluate and
judge the acceptability of the contractor-proposed glass and ceramic verification program.
Use/Relationships:
This DID contains the format and content preparation instructions for that data generated under
the work described by section 4 of NASA-STD-5018, Strength Design and Verification Criteria
for Glass, Ceramics, and Windows in Human Space Flight Applications.
The data item is applicable to the vehicle/element glass and windows that require verification in
accordance with contractual requirements. When subsystems or components are procured
individually, the applicable sections of the GCVP should be used.
The GCVP should contain as much detail as is practicable commensurate with the state of
program development at the time the GCVP is prepared. Each requirement in this document
shall be specifically addressed by the GCVP. The GCVP should be continually updated as
necessary to maintain an accurate description of the required tasks necessary to meet the
requirements of section 4 of NASA-STD-5018.
Preparation Instructions:
Content: The GCVP shall include the test and analyses data and methods to be used, as well as
the pass/fail definitions for each subsystem/component to verify glass and ceramics designs for
those designated as Catastrophic or Critical.
The plan shall contain the following elements as a minimum:
a.
b.
c.
d.
e.

Applicable documents.
Objectives and requirements fulfillment.
Description of test articles.
Pass/fail criteria.
Test hardware definition.
APPROVED FOR PUBLIC RELEASE—DISTRIBUTION IS UNLIMITED
46 of 48

NASA-STD-5018 w/CHANGE 1
f. Pertinent test/analysis details.
g. Set-up details.
h. Test schedule.
Format: The GCVP format shall be contractor selected. Unless effective presentation would be
degraded, the initially used format arrangement shall be used for all subsequent submissions.

A.3

DID 2: Glass and Ceramics Verification Report (GCVR)

Purpose:
The GCVR presents the results of analyses, tests, and other data needed to verify the adequacy of
glass and ceramics designs for all systems, subsystems, and/or components whose failure is
designated as Catastrophic or Critical. The GCVR provides the means for the NASA Technical
Authority to evaluate and judge the acceptability of the contractor’s glass and ceramics designs
and hardware.
Use/Relationships:
This DID contains the format and content preparation instructions for that data generated under
the work described by section 4 and verified in section 5 of NASA-STD-5018.
The data item is applicable to the vehicle, subsystem, or component for which a GCVP has been
prepared as a result of a contractual requirement.
Preparation Instructions:
General: The GCVR shall include analyses, test, and/or data used to verify glass and ceramics
designs for all systems, subsystems, and/or components whose failure is designated as
Catastrophic or Critical. The GCVR shall specifically address each requirement contained in this
document, and address appropriate sections in the GCVP in both format and content.
Content: The report shall contain the following elements as a minimum:
a.
b.
c.
d.
e.
f.
g.

Description and photographs of test setup.
Date, personnel performing test, and location of test.
Test environments used.
Test measurement records.
Test results.
Statement of qualification.
Requirements fulfillment.

Format: The GCVR format shall be contractor selected and reflect the GCVP format. Unless
effective presentation would be degraded, the initially used format arrangement shall be used for
all subsequent submissions.

APPROVED FOR PUBLIC RELEASE—DISTRIBUTION IS UNLIMITED
47 of 48

NASA-STD-5018 w/CHANGE 1

APPENDIX B
REFERENCE DOCUMENTS
B.1

Purpose and/or Scope

The purpose of this appendix is to provide guidance through information in the reference
documents listed below.

B.2. Government Documents
NASA-HDBK-6007

Handbook for Recommended Material Removal Processes for Advanced
Ceramic Test Specimens and Components

NASGRO®

Fatigue Crack Growth Computer Program

B.3

Non-Government Documents

Wiederhorn, S.M.; Lawn, B.R. (1979). “Strength Degradation of Glass Impacted with Sharp
Particles,” Journal of the American Ceramic Society.

APPROVED FOR PUBLIC RELEASE—DISTRIBUTION IS UNLIMITED
48 of 48
